Repository: susanjax/LLM_NP_Synthesis_data

# LLM_NP_Synthesis_data

## Pre-trained LLM for nanomaterials data extraction
This repository consist all the data necessary for traiing LLM to be used for generating NP synthesis methods. 

Aim of the project is to train the model for extracting information about nanomaterials synthesis and characterization from published papers. 

What to do:
1. Select papers for extraction to <a href="https://docs.google.com/spreadsheets/d/1ovGaANnqE0F8TRF7cGP3Q3uQ2mowjwkl7Li6WYviFIc/edit?usp=sharing">data table</a>
The dataset is supposed to be balanced by type field
2. create a folder with ID and create input and output JSONs
3. For input copy blocks of synthesis and characterization
4. Form output based on <a href="1/output.json">example json</a> file using rules:
   - precursors, additives, and seeds could be of different lengths depending on paper conditions
   - concentration(mM) or mass(g) of precursors, additives, and seeds going from method
   - if there's no value in the paper left field empty
   - concentrations need to be in mM
   - sizes in nm
   - volume in ml
   - mass in g
5. fill in fields in the table.
6. push new files to this git repo


Well done!

File: 102/input.json
2.2. Synthesis of mesoporous silica nanoparticles (MSNs)
MSNs were synthesised according to the method reported elsewhere [59]. A mixture of 3.37 × 10−2 mol of CTATos, 1.86 × 10−2 mol of TEAH3 and 44.40 mol of deionised water was stirred at 80 °C for 1 h, and 5.60 × 10−1 mol of TEOS was then added quickly to the surfactant solution. The final mixture had a molar composition: 1.0 SiO2:0.06 CTATos:0.026 TEAH3:80.0 H2O. The mixture was stirred at 80 °C for a further 2 h. The solids were filtered, washed and dried in an oven at 100 °C for 24 h. The obtained product was labelled ‘As-synthesised MSNs’. Surfactants in the synthesised MSNs were removed using a solvent extraction process with 150 mL of EtOH containing 3 mL of 35 wt% HCl at 60 °C for 12 h and dried at 80 °C for 12 h. This process was repeated twice. The resulting product was labelled as ‘Surfactant-extracted MSNs’.
2.3. Synthesis of aminosilane-functionalised mesoporous silica nanoparticles (NH2-MSNs)
First, to remove the water bonded with surface silanol groups, Surfactant-extracted MSNs were degassed at 150 °C over 12 h under vacuum. For the aminosilane-functionalised MSNs, 1.0 g of degassed MSNs was suspended in 100 ml of 0.1 M APTES solution in toluene and stirred at 80 °C for 12 h under N2. The solid sample was filtered and washed several times with toluene and the sample was then dried at 60 °C for 12 h in air. The obtained product was labelled as ‘NH2-MSNs’.
2.4. Synthesis of carboxyl groups functionalised mesoporous silica nanoparticles (COOH-MSNs)
A 1 g sample of NH2-MSNs was degassed at 80 °C over 6 h under vacuum. The degassed NH2-MSNs were suspended in 100 ml of 0.1 M PMDA solution in DMAc and stirred at room temperature for 12 h. The solid sample was filtered and washed several times with DMAc. Deionised water (30 ml) was added and stirred at room temperature for 2 h. After filtration, the solid sample was dried at 60 °C for 12 h in air. The obtained product was labelled ‘COOH-MSNs’.

2.5. Synthesis of cisplatin loaded mesoporous silica nanoparticles (Pt/COOH-MSNs)
A 1 g sample of COOH-MSNs was suspended in 100 ml of a 2 × 10−2 M CDDP solution in DMSO and stirred at 45 °C for 24 h in the dark. The solid sample was filtered and washed several times with DMSO and acetone and the sample was then dried at 45 °C for 24 h in air. The resulting product was labelled ‘Pt/COOH-MSNs’.

Characterization of synthesized NPs
Fig. 1 presents TEM images of (a) Surfactant-extracted MSNs, (b) NH2-MSNs, (c) COOH-MSNs, and (d) Pt/COOH-MSNs. All samples have a very uniform particle size (∼120 nm) and uniform pore size. After the modification of functional groups, the MSNs retained a uniform pore size and particle size without any loss of mesostructure.

Fig. 2 shows N2 adsorption–desorption isotherm curves (A) and pore size distributions (B) of (a) Surfactant-extracted, (b) NH2-MSNs, (c) COOH-MSNs, and (d) Pt/COOH-MSNs. Table 1 lists the structural parameters, such as BET surface area, total pore volume and pore diameter for Surfactant-extracted MSNs, NH2-MSNs, COOH-MSNs, and Pt/COOH-MSNs.

File: 109/input.json
Synthesis of ZnO and small rod-like ZnO nanoparticles
To synthesize ZnO NPs, 0.5 M of zinc chloride was dissolved in 50 mL of ethylene glycol and then drop-by-drop added to a 50 mL 0.5 M calcium hydroxide mixture (dispersed in a 1:1 ethylene glycol/water solution). Afterward, sodium hydroxide aqueous solution (2 M) was added dropwise to the reaction flask until the pH reached 12. The mixture was refluxed for 3 h at 100 °C. Finally, the obtained particles were centrifuged, washed three times with water, and then dried at 70 °C in the air overnight. This sample was labeled as ZnO NPs. The synthesis method of small rod-like ZnO NPs is explained in the supplementary information, Section 1.

Synthesis of negatively-charged MPA capped ZnO NPs
3-mercaptopropionic acid (MPA) was performed as a capping agent to synthesize carboxylate ZnO NPs through a co-precipitation process, as reported in our previous study [8]. First, 2 g of zinc chloride and 0.4 mL of MPA were dissolved in 100 mL of distilled water. Then, sodium hydroxide solution (2 M) was added dropwise to the reaction flask until the pH reached 11. The mixture was stirred for 24 h at room temperature. Finally, the obtained particles were centrifuged, raised three times with water and then dried at 70 °C in air overnight. These NPs were named ZnO-MPA.

Synthesis of positively-charged ZnO/PEI NPs
2 g of zinc chloride and 0.1 g of polyethyleneimine (PEI) were dissolved in 100 mL of distilled water. After mixing for 20 min, a 2 M sodium hydroxide solution was dropwise added to the flask to adjust the pH value to 11. Afterward, the mixture was stirred for 24 h at room temperature. Then, the obtained particles were separated, washed three times with water, and finally dried at 70 °C in the air overnight. These NPs were titled ZnO/PEI.

Synthesis of Ni-doped ZnO NPs
3% wt. Ni-doped ZnO NPs were produced through a co-precipitation method based on the Qamar et al. study [27]. 4.4 g of zinc acetate dihydrate and 0.174 g of nickel (II) nitrate hexahydrate were dissolved in 100 mL of distilled water. Then, 5 mL of PVP solution (2%) was added. Afterward, a 2 M sodium hydroxide solution was added drop by drop to the flask to adjust the pH value to 11. The mixture was stirred for 30 min at room temperature, and then the particles were separated, washed three times with water and, finally dried at 75 °C in the air overnight. The calcination process was then carried out at 550 °C at a heating rate of 5 °C min−1 for 6 h. This sample was titled Ni-doped ZnO.

Synthesis of ZnO/GO, and ZnO/Ag/GO nanostructures
1 g of GO sheets were suspended in 200 mL of distilled water and sonicated by a bath sonicator for 30 min. Then, 1.38 g zinc chloride and 20 mL silver nitrate solution (0.1 M) were added to the mixture, followed by 30 min sonication. Afterward, sodium hydroxide solution (2 M) was added dropwise to adjust the pH value to 11. After stirring for 24 h at 60 °C, the product was centrifuged and raised with distilled water several times. Finally, the product was dried at 70 °C in the air overnight. This sample was considered ZnO/Ag/GO. ZnO/GO was produced through the same procedure without adding the AgNO3 solution.

Synthesis of ZnO/CS/Ag2O nanostructures
2 g of zinc chloride, 14 mL of silver nitrate solution (0.1 M), and 0.2 g of chitosan (CS) were dissolved in a 100 mL of 1% aqueous acetic acid solution. Then, sodium hydroxide aqueous solution (2 M) was added dropwise to adjust the pH of the solution to 12. The mixture was kept under stirring for 24 h at room temperature, and then the particles were centrifuged and raised with distilled water several times. Finally, they were dried at 70 °C in the air overnight. This structure was named ZnO/CS/Ag2O.
Characterization of the samples
The XRD analysis was performed to evaluate the crystallographic structures of the as-synthesized samples. The XRD patterns of the samples were demonstrated in Fig. 1. Based on the JCPDS file of #36-1451, the diffraction peaks appeared at about 32°, 34°, 36°, 47°, 57° and, three peaks in the range of 67°–70° belong to the hexagonal wurtzite structure of zinc oxide [29]. All the mentioned peaks can be observed in the diffraction patterns of the as-synthesized ZnO-based samples. Therefore, the formation of ZnO is confirmed. The formation mechanism of ZnO crystals from zinc chloride using a basic agent was discussed elsewhere [30].
To characterize the morphology and size of the nanostructures, FE-SEM and TEM were used, and the typical images are illustrated in Fig. 3, Fig. 4, respectively. It is well known that smaller particles have higher specific areas and can effectively interact more with the microbes. The FE-SEM images of the ZnO and ZnO-MPA samples showed the particles with a spherical shape and uniformity in shape and size. The average diameter of ZnO NPs was ∼60 nm. The core/shell structure of the ZnO-MPA NPs is obvious in the TEM image. According to the measurement of more than 100 particles, the mean particle size of the ZnO-MPA sample was ∼38 nm. Based on the SEM and TEM images, ZnO/PEI has a nanometric rod-like shape. The incorporation of capping agents or polymers may affect the nucleation and growth stages of ZnO crystals, and subsequently, the shape and size of the particles. The mean diameter and length of the particles were 40 and 100 nm, respectively. Ni-doped ZnO particles have a semi-spherical shape with an average size of 115 nm. The SEM image of the ZnO/CS/Ag2O sample demonstrated irregular-shaped aggregates composed of semi-spherical-shape particles with a size <30 nm. Regarding the ZnO/Ag/GO sample, GO sheets are visible while decorated with spindle-like ZnO/Ag aggregates. The light-gray sheets in TEM images are the GO sheets, and the dark parts, indicating the ZnO/Ag particles, are distributed among the sheets. The SEM images of small rod-like ZnO NPs and pure GO are illustrated in the supplementary information, Figs. 1 and 4, respectively.

File: 223/input.json
Synthesis of CuO nanoparticles
Copper oxide was prepared using precipitation technique by the following procedure. 2 g of (CuCl2).2H2O and 1.5 g of NaOH were grinded for 5 mins separately. Both the mixtures were combined together and were grinded for another 5 mins and then dissolved in distilled water. Then 6 ml of PEG was added to this mixture and the grinding was continued for another 45 mins. The solution is filtered using a whatman filter paper and the filtrate was annealed at 200 °C for 3 h in muffle furnace. Here PEG acts as a shaping agent enhancing the Nano structural formation.
Characterization of CuO NPs
The Powder XRD pattern of CuO sample is shown in
Fig. 1
, and all diffraction peaks can be indexed to the monoclinic phase of CuO crystals (JCPDS 80-1268). No peaks of impurity are detected in the XRD patterns, indicating that pure crystalline CuO was fabricated by the presented procedures. The sharp and intense peaks indicate the good crystalline nature of the samples. The major peak located at 39° corresponds to characteristic diffraction pattern of CuO. The particle size of the synthesized powder was determined by the X-Ray line broadening method using the scherrer equation.
The morphology of as-prepared CuO was studied with SEM as shown in
Fig. 2
a and b for CuO with PEG 600 respectively, which provides direct information about the size and typical morphologies of the synthesized powders, SEM pictures reveal that the synthesized powder has uniform distribution of particles and the picture exactly shows the Nano particles with having average size of 94 nm. Similarly the addition of shaping agent PEG 600 has the manipulated the size and the structure of CuO. In particular the adhesive polymer acts as an interbridge and forms Nano rods of average diameter 37 nm. The Chemical composition of the Nano rod was confirmed by recording Energy dispersive X-ray analysis (EDX) spectrum. It shows in
Fig. 2

File: 223/output.json
{"method":["precipitation"],
"solvent":["distilled water"],
"solvent_v":[],
"temperature":[200],
"ph":[],
"precursors":[{"precursor":"(CuCl2).2H2O","precursor_conc":null,"precursor_mass":2}],
"additives":[{"additive":"NaOH","additive_conc":null,"additive_mass":1.5},{"additive":"PEG","additive_conc":null,"additive_mass":null}],
"seeds":[],
"composition":["CuO NPs"],
"sizes":[{"length":94,"width":37,"depth":37}],
"crystal system":["monoclinic"],
"pdfno":["JCPDS 80-1268"],
"shape":["nano rods"]}

File: 232/input.json
Synthesis of Cu and Fe/Mn dual doped ZnO MNPs
The Zn0.98Cu0.02O (Z1), Zn0.96Cu0.02Mn0.02O (Z2) and Zn0.96Cu0.02Fe0.02O (Z3) MNPs were prepared by the sol-gel method. The desired quantities of Zinc acetate dihydrate ((CH3COO)2Zn.2H2O) and Cupric acetate monohydrate ((CH3COO)2Cu.H2O) were dissolved in N, N-Dimethyl formamide (C3H7NO) one by one and the molarity was fixed in accordance with the composition. The temperature of the solution was kept at 80 °C until a gel was formed. The gel was tried using a muffle furnace at 150 °C and the final product was grounded well to get a fine powder. The synthesized nanoparticles had been annealed at the temperature of 500 °C in the air for 2hrs to remove impurities and imperfections. The same procedure was repeated for all dopants. Because of the solubility limit, the concentration of dopants was fixed to 2%. Golic et al. experimentally proven the existence of Zinc hydroxide and acetic acid like intermediates during the ZnO formation by XRD and TGA studies [
30
]. Hence, the reaction involved in the formation of ZnCuO structures can be written as [
31
],

The X-ray diffraction patterns of the (Cu, Fe/Mn) dual doped ZnO MNPs are shown in
Fig. 1
. There is no deviation in the hexagonal wurtzite structure (space group P63mc, 186, JCPDS data card No. 36–1451) of pure ZnO by TM doping. Meanwhile, the TMs doping could be able to produce the modifications in the position of peak and peak intensity, due to distortions produced in the lattice. The Debye Scherrer's formula is used to determine the average crystallite size of the MNPs,
where λ is the wavelength of the X-ray (1.5406 Å), β is the angular peak width at half maximum in radian and θ is diffraction angle. When 2% of Fe ions are dual doped with ZnCuO, the average crystallite size is reduced from 23.1 nm to 19.2 nm and the crystallite size is reduced to 17.3 nm when Mn is doped with ZnCuO MNPs. The ion incompatibility between dopant ion and host Zn ion creates deformations and defects on the surface of MNPs which can cause successive growth of the MNPs [
37
]. Therefore, the average crystallite size of the MNPs gets shrinkage, when TMs doped with ZnCuO.

File: 232/output.json
{"method":["sol-gel"],
"solvent":[],
"solvent_v":[],
"temperature":[80],
"ph":[],
"precursors":[{"precursor":"(CH3COO)2Zn.2H2O","precursor_conc":null,"precursor_mass":null},{"precursor":"(CH3COO)2Cu.H2O","precursor_conc":null,"precursor_mass":null}],
"additives":[{"additive":"N, N-Dimethyl formamide (C3H7NO) ","additive_conc":null,"additive_mass":null}],
"seeds":[],
"composition":["ZnO NPs"],
"sizes":[{"length":23.1,"width":23.1,"depth":23.1}],
"crystal system":["hexagonal"],
"pdfno":["JCPDS 36–1451"],
"shape":["spherical"]}

File: 259/input.json
Synthesis of Pt nanoparticles (NPs) deposited on TiO2 nanotubes (NTs)
Highly ordered titanium oxide nanotubes substrate was prepared by electrochemical anodic oxidation of Ti sheet with regards to the literature
[36]
. Ti sheets with an area of 2 × 2.5 cm and thickness of 0.25 mm were used as starting material to attain the TiO2 NTs. All Ti pieces were washed with deionized water and degreased by means of an ultrasonic bath in isopropanol, acetone, washed with deionized water and air-drying. The anodic method was achieved at room temperature via electrochemical cell of two-electrodes with a Ti plate as anode and a Pt plate as cathode and the distance between them was retained at 10 mm. The substrates were prepared by the use of an anodizing voltage of 20 V and the DC power supply (E3612A, Agilent Technologies) connected to 5.5 Digit Multimeter. The system was connected to a personal computer (pc) to draw (I-t) using Excel Intuilink in 0.5 wt% HF solution for 20 min. After anodization, samples were washed with deionized water and the as-anodized TiO2 NTs was therefore annealed at 450 °C in N2 atmosphere (distinctive as TiO2 NTs –N2) for three hrs with heating and cooling rate of 5 °C min−1 to induce anatase crystallization
[36]
.
Pt was deposited on titanium oxide nanotubes annealed in nitrogen (TiO2 NTs –N2) via adding 7.4X10-3 M H2PtCl6·6H2O and 0.0741 M NaBH4 as reducing agent in 25 ml beaker. The electroless deposition method was accomplished at 63 °C for 1800 s (30 min) and pH 13 by adding NaOH solution to 25 ml beaker in water bath.
After the annealing procedure, the Pt nanoparticles loaded on titanium oxide nanotubes (Pt NPs/TiO2 NTs-N2) were separated out from Ti sheet via a mechanical bending technique. This caused the fracture of layers into packages of nanotubes as in
Fig. 1
.

Fig. 3
 displays the XRD pattern of Pt NPs/ TiO2 NTs-N2 catalyst. The diffraction peaks display the existence of Ti, TiO2 and Pt phases. The sample Pt NPs/ TiO2 NTs-N2 shows well defined reflections indicating a dissimilar particle size. From the XRD it can be concluded that Pt (2 0 0) and Pt (2 2 0) crystal faces for Pt NPs/ TiO2 NTs-N2 are clear. This point to that grade of preferential orientation of Pt (2 0 0) and Pt (2 2 0) crystal faces are high in the Pt NPs/ TiO2 NTs-N2 sample, which can be ascribed to the mixture of boron with Pt deposited on TiO2 Ns-N2 support
[41]
.

File: 259/output.json
{"method":["electrochemical anodic oxidation"],
"solvent":[],
"solvent_v":[],
"temperature":[450],
"ph":13,],
"precursors":[{"precursor":"Ti sheet","precursor_conc":null,"precursor_mass":null}],
"additives":[],
"seeds":[],
"composition":["TiO2 NTs-N2"],
"sizes":[{"length":31.8,"width":31.8,"depth":31.8}],
"crystal system":["cubic"],
"pdfno":["JCPDS 21–1272"],
"shape":[]}

{"method":["electrochemical anodic oxidation"],
"solvent":[],
"solvent_v":[],
"temperature":[450],
"ph":13,],
"precursors":[{"precursor":"Ti sheet","precursor_conc":null,"precursor_mass":null}],
"additives":[{"additive":"H2PtCl6·6H2O","additive_conc":null,"additive_mass":null},{"additive":"NaBH4","additive_conc":null,"additive_mass":null},{"additive":"NaOH","additive_conc":null,"additive_mass":null}],
"seeds":[],
"composition":["Pt NPs/TiO2 NTs-N2"],
"sizes":[{"length":null,"width":null,"depth":null}],
"crystal system":["cubic"],
"pdfno":["JCPDS 21–1272"],
"shape":[]}

File: 323/input.json
Synthesis of pure and Mg-doped ZnO nanostructures
The synthesis commenced by sequentially dissolving Solutions A and B. Upon dissolution, the substances were subsequently merged for a duration of forty minutes under standard environmental conditions. The nuanced approach described herein assumes a critical function in the orchestration of both the nucleation and subsequent growth processes of ZnO nanoparticles. The initial phases of the process play a crucial role in determining the ultimate size, shape, and crystal structure of the nanoparticle.
Following this, the combined solution underwent a laser-assisted synthesis phase. Here, the liquid was exposed to a 532 nm wavelength semiconductor green laser operating at 6 W. While undergoing laser exposure, the solution also endured magnetic stirring, all the while maintaining a consistent temperature of 65 °C. This continued for three hours, a duration chosen based on the laser's ability to instigate photochemical reactions, ensuring the emergence of uniform ZnO nanostructures. Once synthesized, a purification regimen was employed. The nanostructures were filtered, subjected to an ethanol wash, air-dried at a temperature of 115 °C for an hour, and subsequently annealed at 450 °C for a further 3 h. This comprehensive purification ensures the eradication of residual organic matter. The Mg-doped ZnO followed a similar synthesis trajectory. The key distinguishing feature was the utilization of the amalgamated solution of A, B, and C. The laser-assisted synthesis procedure mirrored that of the pure ZnO, ensuring consistency. Visual representation of the methodology are presented in Fig. 1.
Fig. 3 showcases the XRD patterns of pure ZnO and its magnesium-doped (1 %, 1.5 %, and 3 %) counterparts, bringing to light their structural distinctions. For both pure and magnesium-doped samples, the observed peaks align with specific crystal planes, matching the criteria laid out in the JCPDS card no. 89–0510 [37]. these peaks embody the hexagonal wurtzite structure for ZnO within the P63mc space group. Recognized for its expansive surface area and high surface-to-volume ratio, this architecture is thermodynamically stable and boasts a direct bandgap, making it particularly advantageous for optoelectronic applications.
Scanning electron microscope (SEM)
Fig. 4 depicts the results from a comprehensive morphological analysis carried out on both pure and magnesium-doped (1 %, 1.5 %, and 3 %) nanostructures at various magnification levels. SEM, a widely-used technique for high-resolution imaging of nanostructured materials, was utilized to examine the shape and dimensions of the nanostructures originating from undoped ZnO and the three magnesium-doped samples (ZnO:Mg(1%), ZnO:Mg(1.5%), and ZnO:Mg(3%)). The SEM images taken at diverse magnifications show a dense and consistently distributed pattern of hexagonal particles across all samples.

File: 323/output.json
{"method":["laser-assisted synthesis "],
"solvent":["deionized water"],
"solvent_v":[50],
"temperature":[65],
"ph":[],
"precursors":[{"precursor":"ZnC4H6O4","precursor_conc":null,"precursor_mass":2.195}],
"additives":[{"additive":"C6H12N4","additive_conc":null,"additive_mass":1.402}],
"seeds":[],
"composition":["ZnO NPs"],
"sizes":[{"length":null,"width":null,"depth":null}],
"crystal system":["hexagonal"],
"pdfno":["JCPDS card no. 89–0510 "],
"shape":["hexagonal"]}

{"method":["laser-assisted synthesis "],
"solvent":["deionized water"],
"solvent_v":[50],
"temperature":[65],
"ph":[],
"precursors":[{"precursor":"ZnC4H6O4","precursor_conc":null,"precursor_mass":2.195},{"precursor":"ZnC4H6O4","precursor_conc":null,"precursor_mass":0.952}],
"additives":[{"additive":"C6H12N4","additive_conc":null,"additive_mass":1.402}],
"seeds":[],
"composition":["Mg doped ZnO NPs"],
"sizes":[{"length":null,"width":null,"depth":null}],
"crystal system":[],
"pdfno":[],
"shape":["hexagonal"]}

File: 361/input.json
 Synthesis of CuO nanoparticles
In order to prepare 0.1 M solution, we used 100 ml of distilled water to dissolve 2.54 g of copper sulfate pentahydrate while continuously stirring at 150 rpm for 2 h to form a complete homogeneous solution. The green extract of C. deodara was added dropwise with the help of the burette at continuous stirring. The solution was kept in dark place for 5 days until the green color of the solution changed into dark brown. This change in color prompted reduction of copper and copper oxide was formed. A centrifuge set at 4000 rpm for 15 min was used to remove the bio compound attached to the metal nanoparticles. After washing three times with water and acetone the formed nanoparticles were kept in the oven for aging at 70 °C for 12 h. The well-dried copper oxide nanoparticles were annealed at 500 °C for 2 h and were stored in an airtight bottle for further characterization.

File: 361/output.json
{"method":[],
"solvent":["distilled water"],
"solvent_v":[100],
"temperature":[],
"ph":[],
"precursors":[{"precursor":"copper sulfate pentahydrate","precursor_conc":100,"precursor_mass":2.54}],
"additives":[{"additive":" green extract of C. deodara ","additive_conc":null,"additive_mass":null}],
"seeds":[],
"composition":["CuO NPs"],
"sizes":[{"length":null,"width":null,"depth":null}],
"crystal system":["FCC"],
"pdfno":["JCPDS card no. 96–901-5925 "],
"shape":["spherical"]}

File: 69/input.json
Synthesis of iron oxide nanoparticles
In a typical experiment, a 0.01 M precursor solution of iron nitrate was prepared with double-distilled water and stirred well using magnetic stirrer for 30 min. Freshly prepared S. cordifolia extract was used as a reducing agent and stabilizer. For the green synthesis of iron oxide nanoparticles, the aqueous precursor solution was kept under uniform stirring and boiled at 60 °C for 5 min. 5mL of S. cordifolia extract was added to 10 mL of boiled precursor solution under continuous stirring. The precursor solution turns deep brown and precipitate was formed after addition of S. cordifolia extract. To ensure homogeneous reaction, this process has been done under continuous stirring. The collected precipitate solution was centrifuged at 10000 rpm for 10 min with acetone, ethanol and DI water repeatedly. The dried precipitate powder was annealed at 300 °C for 8 h to obtain deep red colored α-Fe2O3 nanoparticles.
Characterization of iron oxide nanoparticles
XRD pattern of S. cordifolia extract mediated iron oxide NPs revealed the diffraction peaks at 24.20°, 33.19°, 35.68°, 40.87°, 49.52°, 54.10°, and 64.00°, respectively indexed to (012), (104), (110), (113), (440), (024), (116) and (300) planes of the rhombohedral hematite phase of magnetite nanoparticles (α-Fe2O3) (JCPDS 89-0599) (Fig. 5a). There is no trace of additional planes observed from XRD pattern, which indicates that the green synthesized α-Fe2O3 NPs were obtained with high purity at low temperatures. The calculated crystallite size calculated via Debye-Scherrer formula for predominant plane (104) of green synthesized hematite nanoparticles was about 18 nm. Further, we have calculated the crystallite size using Williamson-Hall plot (Fig. 5b) and was about 15nm [23].

The surface morphology of the green synthesized iron oxide nanoparticles was analyzed initially by scanning electron microscopy (SEM). As shown in Fig. 6a, the SEM images of the α-Fe2O3 have shown the formation of spherical nano clusters, which contain a large number of smaller nanoparticles that are attributed from the aggregation of the nanoparticles. The elemental composition of the synthesized nanoparticles was evaluated by EDS analysis. The result indicated that the nanoparticles hold about 39.37% of iron and 60.63% of oxygen (Fig. 6b), which indicated the purity of the formed hematite phase of nanoparticles. For further confirmation of size and morphology of the green synthesized iron oxide nanoparticles, TEM analysis has been done and is shown in Fig. 6c and d. The TEM images revealed asymmetric morphology with uniform dispersion during formation of hematite phase. The particle size of hematite nanoparticles was 10–22 nm with an average size of 16 nm, which was predicted from XRD analysis using Debye-Scherrer formula and Williamson-Hall plot. The measured interplanar spacing distance was 0.27 nm. HRTEM image (Fig. 6d) found to be in match with (104) plane of hematite phase.

File: 69/output.json
{'method':['green synthesis']
'solvent':[],
'solvent_v':[],
'temperature':[60],
'ph':[],
'precursors':[{"precursor":"iron nitrate","precursor_conc":100,"precursor_mass":}],
'additives':[{"additive":"S. cordifolia extract","additive_conc":,"additive_mass":}],
'seeds':[],
'composition':['Fe2O3 NPs'],
'sizes':[{"length":16,"width":16,"depth":16}],
'crystalsystem':['rhombohedral'],
'pdfno':['JCPDS 89-0599'],
'shape':['spherical']}

File: 7/input.json
Synthesis of ZnO nanoparticles.
ZnO NPs were synthesized by low temperature sol–gel method. Basically, 0.09 g Zn(CH3COOH)2 and 0.12 g KOH were dissolved into 50 ml methanol and mixed rapidly while stirring at 1,000 rpm at 60 °C for 5 min and then cooled to room temperature so as to obtain transparent solution of ZnO NPs. The resulting nanoparticles were then washed with triple-distilled water by using centrifugal method for several times to remove the organic impurities present in it. The ZnO NPs thus prepared were then annealed at 300 °C for the crystallinity improvement and used further for its structural, optical, and surface evaluation properties.

Characterization of ZnO nanoparticles
The XRD analysis (Fig. 1) clearly revealed the sharp and distinct peaks. These peaks were analyzed with JCPDS data file 05-0664 and confirmed the presence of pure crystalline ZnO. No peaks corresponding to zinc metal was detected indicating that the deposited ZnO NPs are highly pure in phase. The four peaks in XRD correspond to (100), (002), (101), and (103) reflections. The average grain size as calculated by using Scherer formula from first three peaks is ~15 nm.
Surface morphological study was carried out using field-emission scanning electron microscopy (SEM) images. The synthesized ZnO NPs were dispersed in water with 50 % w/v and subjected to ultrasonic treatment for 3 h so as to remove the agglomeration if present in the dispersion. The resulting dispersion then spin-coated on to a cleaned glass slide for the scanning electron microscopy wherein, a uniform growth of ZnO spherical nanoparticles were obtained.

File: 7/output.json
{'method':['sol-gel'],
'solvent':['methanol'],
'solvent_v':[50],
'temperature':[60],
'ph':[],
'precursors':[{"precursor":"Zn(CH3COOH)2","precursor_conc":,"precursor_mass":0.09}],
'additives':[{"additive":"KOH","additive_conc":,"additive_mass":0.12}],
'seeds':[],
'composition':['ZnO'],

'sizes':[{"length":15,"width":15,"depth":15}],
'crystalsystem': [],
'pdfno':['JCPDS 05-0664'],
'shape':['spherical']}
